Repository: theRebelliousNerd/freecad-regenerative-engineering

File: agentReferenceDocs/Curie/02_MaterialProperties/advanced_composites.md
# Advanced Composite Materials Database
## Fiber-Reinforced and High-Performance Composites for Engineering Applications

*"Materials science is fundamentally about relationships - between structure and properties, between processing and performance."* - Curie Materials Principle

## Composite Material Classification System

### Fiber-Reinforced Composites

#### Carbon Fiber/Epoxy Systems
**Primary Applications**: Aerospace structures, high-performance automotive, sporting goods

| Property | Unidirectional | Woven (0°/90°) | Quasi-Isotropic | Units |
|----------|----------------|-----------------|-----------------|-------|
| **Fiber Volume Fraction** | 60-65% | 50-60% | 45-55% | % |
| **Density** | 1.55-1.60 | 1.50-1.55 | 1.45-1.50 | g/cm³ |
| **Tensile Strength (0°)** | 2400-3000 | 800-1200 | 600-900 | MPa |
| **Tensile Strength (90°)** | 50-80 | 800-1200 | 600-900 | MPa |
| **Tensile Modulus (0°)** | 135-155 | 65-75 | 45-55 | GPa |
| **Compressive Strength** | 1200-1500 | 600-800 | 450-650 | MPa |
| **Interlaminar Shear** | 80-120 | 70-90 | 60-80 | MPa |
| **Thermal Expansion (0°)** | -0.5 to 0.0 | 1.5-3.0 | 8-12 | 10⁻⁶/K |
| **Thermal Expansion (90°)** | 25-35 | 1.5-3.0 | 8-12 | 10⁻⁶/K |
| **Thermal Conductivity** | 5-10 | 2-4 | 1-2 | W/m·K |

**Matrix Systems**:
- **Epoxy (RTM6)**: High-temperature epoxy, 180°C service
- **Epoxy (977-3)**: Aerospace standard, 150°C service  
- **Bismaleimide**: 200-250°C service, higher cost
- **Polyimide**: >300°C service, difficult processing

**Manufacturing Constraints**:
- Autoclave: Best quality, highest cost, size limitations
- RTM (Resin Transfer Molding): Medium volume, complex shapes
- Prepreg layup: High precision, expensive tooling required
- Filament winding: Cylindrical shapes, automated process

#### Glass Fiber/Epoxy Systems
**Primary Applications**: Marine, automotive, general industrial

| Property | E-Glass/Epoxy | S-Glass/Epoxy | Units |
|----------|---------------|---------------|-------|
| **Density** | 2.0-2.1 | 2.0-2.1 | g/cm³ |
| **Tensile Strength** | 800-1200 | 1200-1600 | MPa |
| **Tensile Modulus** | 35-45 | 40-50 | GPa |
| **Cost Factor** | 1× | 3× | Relative |
| **Thermal Expansion** | 8-12 | 6-10 | 10⁻⁶/K |
| **Service Temperature** | 120-150 | 150-200 | °C |

**Selection Criteria**:
- E-Glass: Cost-effective, general purpose
- S-Glass: Higher strength, aerospace applications
- AR-Glass: Alkali resistant, concrete reinforcement

#### Natural Fiber Composites
**Primary Applications**: Automotive interiors, sustainable applications

| Fiber Type | Density | Strength | Modulus | Comments |
|------------|---------|----------|---------|-----------|
| **Flax** | 1.4-1.5 | 500-900 | 20-40 | Good damping, biodegradable |
| **Hemp** | 1.4-1.5 | 400-800 | 30-60 | Consistent properties |
| **Jute** | 1.3-1.4 | 300-700 | 10-30 | Low cost, high variability |
| **Kenaf** | 1.2-1.4 | 400-600 | 20-40 | Good surface finish |

**Advantages**:
- Low environmental impact
- Recyclable/biodegradable
- Low density
- Good acoustic damping

**Limitations**:
- Moisture absorption
- Property variability
- Lower strength than synthetic fibers
- Processing temperature limits

### Particle-Reinforced Composites

#### Metal Matrix Composites (MMCs)
**Aluminum/SiC Particulate**

| Property | Al 6061 Base | Al/SiC (20%) | Improvement | Units |
|----------|--------------|--------------|-------------|-------|
| **Density** | 2.70 | 2.85 | +5.6% | g/cm³ |
| **Elastic Modulus** | 69 | 95 | +38% | GPa |
| **Yield Strength** | 276 | 350 | +27% | MPa |
| **Thermal Expansion** | 23.6 | 17.5 | -26% | 10⁻⁶/K |
| **Thermal Conductivity** | 167 | 140 | -16% | W/m·K |
| **Cost Factor** | 1× | 3-4× | - | Relative |

**Applications**:
- Electronic packaging (CTE matching)
- Brake rotors (automotive)
- Connecting rods (performance engines)

#### Polymer Matrix Nanocomposites
**Clay-Polymer Nanocomposites**

| Loading (wt%) | Tensile Strength | Modulus | Barrier Properties | Comments |
|---------------|------------------|---------|-------------------|-----------|
| **0% (Pure PA6)** | 70 MPa | 2.3 GPa | 1× | Baseline |
| **2% Nanoclay** | 85 MPa | 3.1 GPa | 2-3× | Optimal loading |
| **5% Nanoclay** | 80 MPa | 3.8 GPa | 4-5× | Processing difficulties |
| **10% Nanoclay** | 65 MPa | 4.2 GPa | 8-10× | Poor dispersion |

**Key Benefits**:
- Improved barrier properties
- Enhanced flame retardancy  
- Increased stiffness
- Minimal density increase

### Sandwich Structures

#### Honeycomb Core Sandwich Panels

**Aluminum Honeycomb Cores**

| Cell Size | Core Density | Compression Strength | Shear Strength | Comments |
|-----------|--------------|-------------------|----------------|-----------|
| **3.2mm** | 32-96 kg/m³ | 1.0-4.1 MPa | 0.7-1.6 MPa | General purpose |
| **6.4mm** | 24-72 kg/m³ | 0.7-2.8 MPa | 0.5-1.2 MPa | Larger panels |
| **9.5mm** | 16-48 kg/m³ | 0.4-1.7 MPa | 0.3-0.8 MPa | Lightweight |
| **12.7mm** | 16-32 kg/m³ | 0.3-1.0 MPa | 0.2-0.5 MPa | Maximum lightness |

**Nomex Honeycomb Cores**

| Grade | Density | Compression | Shear | Service Temp | Cost |
|-------|---------|-------------|--------|--------------|------|
| **HRH-10** | 32 kg/m³ | 0.55 MPa | 0.41 MPa | 177°C | 3× |
| **HRH-78** | 96 kg/m³ | 2.41 MPa | 1.17 MPa | 177°C | 4× |
| **HRP** | 48-144 kg/m³ | 1.0-4.8 MPa | 0.7-2.1 MPa | 260°C | 6× |

#### Foam Core Systems

**Closed-Cell Foams**

| Material | Density | Compression | Shear | Service Temp | Applications |
|----------|---------|-------------|--------|--------------|-------------|
| **PVC (Divinycell)** | 60-200 kg/m³ | 1.1-4.7 MPa | 0.9-2.4 MPa | 80°C | Marine, wind |
| **PET (Airex)** | 35-200 kg/m³ | 0.5-6.0 MPa | 0.45-2.9 MPa | 130°C | Transport |
| **PMI (Rohacell)** | 31-300 kg/m³ | 0.4-11.0 MPa | 0.4-4.8 MPa | 180°C | Aerospace |
| **SAN (Rohacell)** | 35-110 kg/m³ | 0.7-3.4 MPa | 0.55-1.8 MPa | 90°C | Cost-sensitive |

## Design Guidelines and Selection Matrices

### Fiber Architecture Selection

**Unidirectional (0°) Applications**:
- Maximum stiffness/strength required
- Loading primarily in one direction
- Pressure vessels (hoop stress)
- Drive shafts (torsion)

**Cross-Ply [0°/90°] Applications**:
- Biaxial loading conditions
- Flat panel applications
- Good balance of properties
- Manufacturing simplicity

**Quasi-Isotropic [0°/±45°/90°] Applications**:
- Complex loading conditions
- Close to isotropic metal behavior
- General structural applications
- Unknown loading directions

**Fabric/Woven Applications**:
- Impact resistance important
- Complex shapes required
- Through-thickness properties needed
- Easier handling during layup

### Failure Criteria for Composites

#### Tsai-Wu Failure Criterion
```
F₁σ₁ + F₂σ₂ + F₁₁σ₁² + F₂₂σ₂² + F₆₆τ₁₂² + F₁₂σ₁σ₂ = 1
```

Where:
- F₁ = 1/X_t - 1/X_c
- F₁₁ = 1/(X_t × X_c)
- Similar terms for other directions

#### Maximum Stress Criterion (Conservative)
```
|σ₁| ≤ X (tension/compression)
|σ₂| ≤ Y (tension/compression) 
|τ₁₂| ≤ S (shear)
```

### Environmental Effects

#### Moisture Absorption
**Typical Moisture Uptake (%)**:
- Carbon/Epoxy: 0.7-1.5%
- Glass/Epoxy: 1.0-2.0%
- Kevlar/Epoxy: 2.5-4.0%

**Property Degradation**:
- Glass transition temperature: -10 to -40°C
- Compression strength: -10 to -20%
- Interlaminar shear: -20 to -40%

#### Temperature Effects
**Service Temperature Guidelines**:
- Standard Epoxy: -55°C to +120°C
- High-temp Epoxy: -55°C to +180°C
- Bismaleimide: -55°C to +230°C
- Polyimide: -55°C to +300°C

#### UV Degradation
**Surface Protection Requirements**:
- Gelcoat: Basic protection, 2-5 years
- Paint systems: Good protection, 5-10 years
- Film adhesives: Excellent protection, 10+ years

### Manufacturing Process Selection

#### Process Capability Matrix

| Process | Volume | Complexity | Surface Finish | Cost | Lead Time |
|---------|---------|------------|---------------|------|-----------|
| **Hand Layup** | Low | High | Fair | Low | Long |
| **RTM** | Medium | High | Excellent | Medium | Medium |
| **Prepreg/Autoclave** | Low | Very High | Excellent | High | Long |
| **Filament Winding** | Medium | Low (cylindrical) | Good | Low | Short |
| **Pultrusion** | High | Low (constant section) | Good | Very Low | Short |
| **Compression Molding** | High | Medium | Excellent | Medium | Short |

#### Quality Control Requirements

**Critical Parameters to Monitor**:
- Fiber volume fraction: ±2%
- Void content: <2% for aerospace, <5% for general
- Thickness variation: ±0.1mm
- Fiber orientation: ±5°
- Cure degree: >95% for structural

**Testing Methods**:
- Fiber content: Burn-off test (ASTM D3171)
- Void content: Microscopy or density
- Mechanical properties: ASTM D3039 (tension)
- Interlaminar shear: ASTM D2344

This comprehensive database provides the foundation for composite material selection and design optimization within the Curie materials science framework, ensuring both performance requirements and manufacturing feasibility are addressed.
