Repository: theRebelliousNerd/freecad-regenerative-engineering

File: agentReferenceDocs/Curie/material_properties_database.md
# Comprehensive Material Properties Database
## For FreeCAD Engineering Design and Thermal Analysis

*"Nothing in life is to be feared, it is only to be understood. Now is the time to understand more, so that we may fear less."* - Marie Curie

## Table of Contents
1. [Fundamental Material Classifications](#fundamental-material-classifications)
2. [Mechanical Properties Reference](#mechanical-properties-reference)
3. [Thermal Properties Comprehensive Database](#thermal-properties-comprehensive-database)
4. [Electrical Properties](#electrical-properties)
5. [Material Selection Decision Matrix](#material-selection-decision-matrix)
6. [Temperature-Dependent Properties](#temperature-dependent-properties)
7. [Environmental Degradation Data](#environmental-degradation-data)

## Fundamental Material Classifications

### Metals and Alloys

#### High-Strength Aluminum Alloys
**2024 Aluminum Alloy (T4/T6 Temper)**
- **Chemical Composition**: Cu 3.8-4.9%, Mg 1.2-1.8%, Mn 0.3-0.9%, Balance Al
- **Mechanical Properties**:
  - Modulus of Elasticity: 73.1 GPa (10,600 ksi)
  - Shear Modulus: 28 GPa (4,060 ksi)
  - Ultimate Tensile Strength: 469 MPa (68,000 psi)
  - Yield Strength: 324 MPa (47,000 psi)
  - Density: 2.78 g/cm³
- **Thermal Properties**:
  - Thermal Conductivity: 121-151 W/m·K
  - Thermal Expansion: 23.2 × 10⁻⁶ /°C
  - Specific Heat: 875 J/kg·K
- **Applications**: Aerospace structures, high-stress components, structural frameworks

**6061 Aluminum Alloy (T6 Temper)**
- **Mechanical Properties**:
  - Modulus of Elasticity: 68.9 GPa
  - Ultimate Tensile Strength: 310 MPa
  - Yield Strength: 276 MPa
  - Density: 2.70 g/cm³
- **Thermal Properties**:
  - Thermal Conductivity: 167 W/m·K
  - Thermal Expansion: 23.6 × 10⁻⁶ /°C
- **Applications**: General structural use, heat sinks, automotive components

#### Stainless Steels
**316L Stainless Steel**
- **Mechanical Properties**:
  - Modulus of Elasticity: 200 GPa
  - Ultimate Tensile Strength: 515-620 MPa
  - Yield Strength: 205-310 MPa
  - Density: 8.0 g/cm³
- **Thermal Properties**:
  - Thermal Conductivity: 16.2 W/m·K
  - Thermal Expansion: 16.0 × 10⁻⁶ /°C
  - Specific Heat: 500 J/kg·K
- **Corrosion Resistance**: Excellent in most environments
- **Applications**: Medical devices, chemical processing, marine applications

#### High-Performance Steels
**AISI 4340 Steel (Heat Treated)**
- **Mechanical Properties**:
  - Modulus of Elasticity: 205 GPa
  - Ultimate Tensile Strength: 1280-1520 MPa
  - Yield Strength: 1100-1380 MPa
  - Density: 7.85 g/cm³
- **Applications**: Heavy-duty gears, aircraft components, high-strength bolts

### Polymers and Engineering Plastics

#### High-Performance Thermoplastics
**PEEK (Polyetheretherketone)**
- **Mechanical Properties**:
  - Modulus of Elasticity: 3.6 GPa
  - Ultimate Tensile Strength: 100 MPa
  - Yield Strength: 90 MPa
  - Density: 1.32 g/cm³
- **Thermal Properties**:
  - Thermal Conductivity: 0.25 W/m·K
  - Glass Transition Temperature: 143°C
  - Melting Point: 343°C
  - Thermal Expansion: 47 × 10⁻⁶ /°C
- **Chemical Resistance**: Excellent
- **Applications**: Aerospace, medical implants, chemical processing

**PEI (Polyetherimide) - Ultem**
- **Mechanical Properties**:
  - Modulus of Elasticity: 3.2 GPa
  - Ultimate Tensile Strength: 105 MPa
  - Density: 1.27 g/cm³
- **Thermal Properties**:
  - Thermal Conductivity: 0.22 W/m·K
  - Glass Transition Temperature: 217°C
  - Continuous Use Temperature: 170°C

#### 3D Printing Materials
**PLA (Polylactic Acid)**
- **Mechanical Properties** (Anisotropic):
  - XY Direction: 50-70 MPa tensile strength
  - Z Direction: 30-40 MPa tensile strength
  - Modulus: 2.3-3.5 GPa
  - Density: 1.24 g/cm³
- **Thermal Properties**:
  - Thermal Conductivity: 0.13 W/m·K
  - Glass Transition: 60-65°C
  - Thermal Expansion: 68 × 10⁻⁶ /°C
- **Print Properties**: Low warp, biodegradable, easy printing

**ABS (Acrylonitrile Butadiene Styrene)**
- **Mechanical Properties** (Anisotropic):
  - XY Direction: 40-55 MPa tensile strength
  - Z Direction: 25-35 MPa tensile strength
  - Modulus: 1.8-2.4 GPa
  - Density: 1.04 g/cm³
- **Thermal Properties**:
  - Thermal Conductivity: 0.17 W/m·K
  - Glass Transition: 105°C
  - Thermal Expansion: 75 × 10⁻⁶ /°C
- **Print Properties**: Higher temperature resistance, good impact strength

## Thermal Properties Comprehensive Database

### Thermal Conductivity Hierarchy (W/m·K at 20°C)

**Ultra-High Conductivity**
- Diamond: 2000-2500
- Graphene: 5000 (theoretical)
- Carbon Nanotubes: 3000-6000
- Silver: 429
- Copper: 401
- Gold: 314
- Aluminum: 237

**High Conductivity**
- Zinc: 116
- Brass (70/30): 109
- Nickel: 91
- Iron: 80
- Steel (mild): 50-60

**Moderate Conductivity**
- Stainless Steel: 16
- Lead: 35
- Titanium: 22
- Magnesium: 156

**Low Conductivity (Thermal Insulators)**
- Air: 0.026
- Polystyrene foam: 0.03-0.04
- Fiberglass: 0.04
- Polyurethane foam: 0.02-0.03
- Aerogel: 0.015

### Thermal Interface Materials (TIMs)

**High-Performance TIMs**
- Liquid Metal (Gallium-Indium): 15-25 W/m·K
- Thermal Paste (Silver-filled): 3-12 W/m·K
- Graphite Pads: 5-25 W/m·K
- Phase Change Materials: 1-8 W/m·K
- Thermal Pads: 1-5 W/m·K

## Mechanical Properties Reference

### Strength-to-Weight Ratios (kN·m/kg)

**Ultra-High Performance**
- Carbon Fiber (Unidirectional): 1800-3000
- Kevlar: 2500-3500
- Glass Fiber: 1200-1800
- Titanium Ti-6Al-4V: 140-170
- Aluminum 7075-T6: 180-200
- Steel 4340: 160-190

### Fatigue Properties (Endurance Limits)

**Metals (Rotating Bending, 10^7 cycles)**
- Steel 4340: ~640 MPa
- Aluminum 7075-T6: ~160 MPa
- Titanium Ti-6Al-4V: ~600 MPa
- Stainless 316L: ~240 MPa

**Note**: Polymers typically don't have true endurance limits

### Fracture Toughness (MPa·√m)

- Steel 4340: 50-80
- Aluminum 7075: 25-35
- Titanium Ti-6Al-4V: 44-66
- PEEK: 3.3
- Carbon Fiber/Epoxy: 15-25

## Material Selection Decision Matrix

### Application-Based Selection Criteria

#### Aerospace Applications
**Primary Criteria**: Strength-to-weight ratio, fatigue resistance, temperature stability
**Leading Materials**:
1. Carbon Fiber Composites
2. Titanium Alloys
3. High-strength Aluminum (7075, 2024)
4. PEEK for non-structural components

#### Automotive Applications
**Primary Criteria**: Cost, formability, crash energy absorption
**Leading Materials**:
1. High-Strength Steel
2. Aluminum 6061
3. Magnesium alloys
4. Engineering plastics (PA, POM)

#### Electronics Thermal Management
**Primary Criteria**: Thermal conductivity, electrical properties, CTE matching
**Leading Materials**:
1. Copper (heat sinks)
2. Aluminum 6061 (heat spreaders)
3. Thermal interface materials
4. Graphite films

#### Medical Devices
**Primary Criteria**: Biocompatibility, sterilization resistance, fatigue life
**Leading Materials**:
1. Titanium Ti-6Al-4V
2. Stainless Steel 316L
3. PEEK
4. Medical-grade silicones

## Temperature-Dependent Properties

### Mechanical Properties vs. Temperature

#### Aluminum 6061-T6
- 20°C: Yield = 276 MPa, UTS = 310 MPa
- 100°C: Yield = 255 MPa, UTS = 290 MPa
- 200°C: Yield = 186 MPa, UTS = 221 MPa
- 300°C: Yield = 69 MPa, UTS = 97 MPa

#### Steel AISI 1045
- 20°C: Yield = 530 MPa, UTS = 625 MPa
- 200°C: Yield = 460 MPa, UTS = 580 MPa
- 400°C: Yield = 380 MPa, UTS = 520 MPa
- 600°C: Yield = 240 MPa, UTS = 350 MPa

### Thermal Properties vs. Temperature

#### Thermal Conductivity Temperature Dependence
**Copper**: k = 401 - 0.0775T (W/m·K, T in °C)
**Aluminum 6061**: k = 237 + 0.055T (W/m·K, T in °C)
**Stainless 316L**: k = 13.4 + 0.0158T (W/m·K, T in °C)

## Environmental Degradation Data

### Corrosion Rates (mm/year in marine environment)
- Mild Steel: 0.1-0.5
- Aluminum 6061: 0.005-0.02
- Stainless 316L: <0.001
- Copper: 0.01-0.05
- Titanium: <0.0001

### UV Degradation (Polymers, % strength loss per 1000 hours)
- PVC: 5-15%
- Polycarbonate: 10-25%
- PMMA: 2-8%
- PEEK: <1%

### Oxidation Limits (Maximum continuous temperature in air)
- Aluminum: 300°C
- Copper: 250°C
- Steel (mild): 500°C
- Stainless 316L: 850°C
- Titanium: 600°C
- PEEK: 250°C

## Advanced Materials (2024 Updates)

### Metamaterials
**Characteristics**: Engineered properties not found in nature
**Applications**: Acoustic dampening, electromagnetic shielding, thermal management
**Design Principles**: Unit cell structure determines bulk properties

### Phase Change Materials (PCMs)
**Organic PCMs**:
- Paraffins: 20-70°C melting range, 150-250 kJ/kg latent heat
- Fatty Acids: 30-80°C range, 180-230 kJ/kg
**Inorganic PCMs**:
- Salt Hydrates: Higher energy density, corrosiveness issues
- Metal Alloys: High temperature applications

### Smart Materials
**Shape Memory Alloys (Nitinol)**:
- Transformation Temperature: -50°C to 100°C (adjustable)
- Recovery Stress: up to 800 MPa
- Recovery Strain: up to 8%

**Piezoelectric Materials**:
- PZT Ceramics: d₃₃ = 300-600 pC/N
- PVDF Polymers: d₃₃ = 20-25 pC/N

## Critical Selection Guidelines

### Multi-Objective Optimization Approach

1. **Define Performance Requirements**
   - Mechanical loads and safety factors
   - Operating temperature range
   - Environmental exposure conditions
   - Service life requirements

2. **Apply Constraint Filters**
   - Manufacturing limitations
   - Cost targets
   - Regulatory requirements
   - Supply chain considerations

3. **Calculate Material Indices**
   - Strength/Weight for structural efficiency
   - Thermal diffusivity for transient heating
   - Thermal conductivity/density for heat sinking

4. **Validate Selection**
   - Failure mode analysis
   - Multi-physics coupling effects
   - Long-term degradation assessment

## Data Sources and Validation

### Primary References
- NASA Material Properties Database (2024 update)
- NIST Material Properties Database
- ASM Materials Handbook
- Thermtest Materials Database
- ASTM Standards Database

### Validation Methods
- Cross-reference multiple databases
- Apply engineering judgment to outliers
- Consider measurement uncertainty (typically ±5-15%)
- Account for specimen geometry effects
- Include environmental conditioning effects

Remember: "Every material choice is a multi-objective optimization problem where the solution emerges from understanding the deep relationships between atomic structure, manufacturing processes, and service requirements."
